Repository: aglaenze/access-digital-twins

# ACCESS digital twins of ESS instruments

*Created 2026-11-03.* Virtual instruments for teaching (ACCESS project, DTU / UCPH / ESS): each twin is operated like
the real instrument (NICOS, or a console, or a web page), writes data files in the ESS NeXus format, and its data go
through the official ESS reduction software. Everything is explained and every approximation is stated and checked.
Repository: https://github.com/aglaenze/access-digital-twins (public).

**Students**: install Podman Desktop and the app **ESS digital twins** (installers: https://github.com/aglaenze/access-digital-twins/releases/tag/app-latest),
then open it: sign in, choose an exercise ([TUTORIAL.md](TUTORIAL.md), first section). **New here otherwise? Start with [TUTORIAL.md](TUTORIAL.md)**
(installation, then your first measurement in each of the three ways described below).

**The app** ([app/](app/README.md), Electron, 2026-11-06): a real application window. The student signs in (name,
email, password; accounts on the computer), chooses an exercise in the catalogue (with their progress), works in tabs
of the app, goes back to the catalogue, and *submits* each exercise at its end (`submit.py`: one file for the
teacher). Installers: GitHub release `app-latest` (app.yml). Teachers can also run it from the repository
(local mode).

**For a course: the catalogue of exercises** (in the app; read from the `exercise.yml` files by `container/twin_app.py`):
choose the instrument, then an exercise, then the way in: BSc guided web page, MSc notebook with tasks and automatic

# ODIN digital twin: complete guide

*Created 2026-11-03.* Part of the ACCESS digital twins (`../README.md`). NICOS: `../nicos/README.md`.
**The McStas model of ODIN is the official one of ESS**: https://git.esss.dk/dmsc-instrumentmodels/odin (packages
`ODIN_instr` and `odin_support`; commit `ea4fc94e` in the container), not written here.
This folder contains a virtual ODIN that is operated like the real instrument, writes NeXus files in the ESS format,
and whose data go through the official ESS reduction code (`essimaging`). It is a teaching tool: everything is
explained, and every approximation is stated and checked.
*(`fig_chain.py`)*

## Contents
1. [What is in this folder](#1-what-is-in-this-folder)
2. [Requirements and installation](#2-requirements-and-installation)
3. [Getting started, step by step](#3-getting-started-step-by-step)
4. [How it works](#4-how-it-works)
5. [Devices](#5-devices)
6. [Chopper modes](#6-chopper-modes)
7. [Choices, limits and open questions](#7-choices-limits-and-open-questions)
8. [Troubleshooting](#8-troubleshooting)
9. [Validation](#9-validation)
10. [NICOS](#10-nicos)
11. [Games and visualizations](#11-games-and-visualizations)

## 1. What is in this folder

| File | Role |
|---|---|
| `odin_virtual.py` | the virtual instrument: devices (`move`), counting (`count`), `scan`, numbered files, log |
| `odin_hybrid.py` | downstream part in "hybrid" mode (default): open beam + attenuation by the sample |
| `components/Graphite_Diffuser_focus.comp` | McStas graphite diffuser with importance sampling ("mcstas" mode and construction of the hybrid model) |
| `odin_nexus.py` | measured counts (detector, source) and writing of the NeXus file in ESS format; chopper settings |
| `odin_reduction.py` | reduction: `essimaging` + dark run, proton charge, open beam → transmission (image and spectrum) |
| `odin_tomo.py` | tomography: sinogram from a rotation scan, filtered back-projection |
| `odin_paths.py` | paths (ODIN notebook series, results, build folder); imported first by every module |
| `../twin_server.py` | the instrument in its own process, driven over the (local) network (`--instrument odin`) |
| `../twin_console.py` | control station with NICOS commands |
| `../nicos/` | NICOS setup package (`nicos_twin.odin`, built on `nicos_ess.odin`) and launcher (`start_nicos.py`) |
| `example_session.py` | example session script for the console |
| `gen_student_page.py` → `ODIN_virtual.ipynb` | student page (Voilà): operate, live replay, chopper diagram, logbook review, reduce, questions |
| `gen_mission_page.py` → `ODIN_mission.ipynb` | game page (Voilà): mission "unknown metals" with beamtime budget and score, mission "something is wrong" |
| `gen_analysis_notebook.py` → `ODIN_analysis.ipynb` | analysis notebook (JupyterLab, code visible): logbook, inside a NeXus file, raw counts, reduction, fit of the Bragg edges of iron → plane spacings; on any session or proposal folder |
| `odin_games.py` | missions (`MetalMission`, `Troubleshooting`) and automatic logbook review (`review_log`, badges) |
| `odin_viz.py` | live detector replay, chopper time–distance diagram, progressive tomography, players for the pages |
| `show_3d.py` | 3D view of the neutrons flying through ODIN (McStas `mcdisplay`, WebGL, in the browser) |
| `fig_*.py` → `figures/` | figures of this README |

File: odin/exercises/steel_strain/ODIN_steel_beamtime.ipynb
# Beamtime on ODIN: lattice strain of a steel specimen under load (starter notebook)

Your proposal (**1240**) is below, with the button *Open NICOS*. This notebook only gives you the tools; what to
measure and how to analyze it is your decision, as at a real beamtime.

**Your proposal** (click to open it):

```
import sys, os
sys.path.insert(0, os.path.abspath("../../.."))
import nb_tools
nb_tools.proposal("odin/exercises/steel_strain/beamtime.md")
```

```
nb_tools.nicos("odin")
```

## Your files

NICOS writes them to the folder of the proposal; the logbook is read from the files (state of the instrument, force of
the load frame `load_kN`).

```
import sys, os, json, datetime, warnings
warnings.filterwarnings("ignore")
sys.path[:0] = [os.path.abspath("../../.."), os.path.abspath("../..")]     # twin/ and twin/odin/
import numpy as np
import matplotlib.pyplot as plt
import ipywidgets as w
from IPython.display import display
import odin_reduction as red, odin_strain as strain
import model_builder as mb
import quiz
```

```
from odin_paths import TWIN_RUN_ROOT
FOLDER = f"{TWIN_RUN_ROOT}/data/odin/{datetime.date.today().year}/1240/raw"     # the folder of your proposal
rows = red.measurements(FOLDER)
for r in rows:
    print(r)
```

## Tools

- `strain.spectrum(sample, open_beam, dark, region)` → λ, T, dT in a region (`strain.REGIONS`: middle, left end,
  right end; or add your own rectangle in mm: `strain.REGIONS["mine"] = (x0, x1, y0, y1)`); a file or a list of files
  (repeated counts, added up);
- `strain.edge(sample, open_beam, dark, region)` → the fit of the (110) edge (`lam_edge`, `dlam_edge`, `chi2`, ...);
- `strain.strain(loaded, reference)` → (ε, dε); `strain.stress_MPa(kN, region)`; `strain.line_through_zero(x, y, dy)`;
- `mb.EdgeBuilder(lam, T, dT, expected=strain.EDGE)`: the model builder (the (111) edge, 4.164 Å);
- `strain.plot_edges(ax, loaded, reference, kN, region)`, `strain.plot_map(ax, image, {region: (ε, dε)})`.

```
# your analysis
```

```

```

## Results for the committee

(your answers, with uncertainties, and your logbook)

File: odin/exercises/steel_strain/ODIN_steel_msc.ipynb
# Where is a loaded steel part strained? (MSc: develop the method)

**Your mission.** You are a method scientist in the Neutron Solutions Team of ESS. The structures department of Fyrø
Energy Island designs the steel parts of its wind turbines, and wants a method it can trust to measure, inside the steel, the strain of its crystal lattice under load. You develop it on a tensile
specimen in a load frame: from the raw files to a strain with its uncertainty, in each part of the specimen, then
Poisson's ratio of the steel; and you find out how large the systematic errors are. The specimen is the tensile
specimen of austenitic stainless steel measured at V20, the ESS test beamline at HZB, in September 2018 (public data:
scipp/ess-notebooks-data; V20: R. Woracek *et al.*, Nucl. Instrum. Methods A 839, 102, 2016): 2.8 mm thick, 9.8 mm
wide, narrowed to 6.4 mm in its middle, pulled along x; V20 measured it without load and under 600 MPa.

**The physics.** A Bragg edge sits at $\lambda_\text{edge} = 2d$: the planes **facing the beam**, $d$ apart, scatter
the neutrons straight back. Under load $d \to d(1+\varepsilon)$, so the edge moves:
$\varepsilon = (\lambda - \lambda_0)/\lambda_0$, the strain of the lattice **along the beam**. Pulled along the force,
the steel gets thinner across it (Poisson): $\varepsilon_\text{beam} = -\nu\,\sigma/E$, about $-9 \times 10^{-4}$
here. The last edge of this steel (face-centered cubic, $a$ = 3.606 Å) is the (111) edge, at $2a/\sqrt{3}$ = 4.164 Å.

The code of each step is given (and locked): read it, run it, and make the decisions; the model of the edge is built
with the model builder, without writing code.

```
import sys, os, json, datetime, warnings
warnings.filterwarnings("ignore")
sys.path[:0] = [os.path.abspath("../../.."), os.path.abspath("../..")]     # twin/ and twin/odin/
import numpy as np
import matplotlib.pyplot as plt
import ipywidgets as w
from IPython.display import display
import odin_reduction as red, odin_strain as strain
import model_builder as mb
import quiz
q = quiz.Quiz("odin_steel_msc")       # the questions of this notebook
```

## The specimen

```
import sample_library as sl
for name, hidden in sl.exercise_hidden("exercise.yml").items():
    spec = sl.load("odin")[name]
    print(sl.describe("odin", spec, hidden))
    sl.draw("odin", spec, hidden=hidden, fig=plt.figure(figsize=(10, 3.5))); sl.show()
```

## Before you measure: the measurements, and why

1. **dark** (shutter closed): the background of the camera, in every measurement;
2. **open beam** (shutter open, stage x = 500 mm: the specimen and its frame out of the beam);
3. the specimen **without load** (0 kN): the reference $\lambda_0$, measured on the specimen itself;
4. the specimen at **10.75 kN**: 600 MPa in the narrowest section (6.4 × 2.8 mm²), as at V20.

All with the **same beam**: choppers in WFM mode with the discs 0.30 m apart (sharp edges: the resolution a shift of
$10^{-3}$ needs) and the 3 cm pinhole; **4 counts of 60 s** for the open beam and for the specimen at each load
(the analysis adds them up: the strain to about ± 3 × 10⁻⁴, the precision V20 reached in 25 + 48 hours).

```
q.choice("Why must the open beam, the reference and the loaded measurements all use the same choppers and pinhole?",
         ["The transmission is a ratio: both terms must see the same beam (spectrum, resolution); and the shape of "
          "the pulses shifts the fitted edge, by the same amount only if the beam is the same.",
          "Because NICOS refuses other settings.",
          "It does not matter for a strain, only for a transmission."],
         answer=0, why={1: "NICOS would accept them; the ratio would then mix two different beams.",
                        2: "The strain is a difference of two edge positions of 10⁻³: any change of the beam shifts them."},
         explanation="A strain of 10⁻³ is a shift of 0.004 Å. The resolution and the pulse shape change the fitted "
                     "position by as much: they cancel in the difference only if they are identical.",
         hints=["What does a ratio cancel, and what does it not cancel?"], title="Q1. The same beam")
```

## 0. Your measurements

As at ESS, the measurements are yours: if a file is wrong (shutter forgotten, specimen out of the beam), you will see
it in part 1 and measure again. Choose how:

- **in NICOS**, the control software of ESS: you type the commands below, one at a time;
- **here, with a panel**: the same devices (and the load frame), set with buttons, and a *Count* button.

Either way your files go to the folder of proposal 1240, and the rest of the notebook reads them.

```
import measure_panel
measure_panel.Panel("odin", proposal="1240", samples=["steel_tensile"])
```

<span class="twin-nicos"></span>

### Step 1. Your proposal

In NICOS, tab **Experiment**, **Find my proposal**, choose **1240** (*Lattice strain of a steel specimen under load*),
then **Apply**: nothing is mounted yet. Then tab **Instrument interaction**: type each command below in the command
line, then *Enter*; the first one mounts the specimen in the load frame:

```
move(sample_holder, 'steel_tensile')
sample_info()
```

<span class="twin-nicos"></span>

### Step 2. The beam

```
move(choppers, 'wfm', wfm_delta, 0.3, pinhole, 0.03, diffuser, 'in')
```

<span class="twin-nicos"></span>

### Step 3. The dark and the open beam

```
move(shutter, 'closed')
with nexusfile_open('dark'):
    count(t=60)
move(shutter, 'open', stage_x, 500)
for i in range(4):
    with nexusfile_open('open beam'):
        count(t=60)
```

<span class="twin-nicos"></span>

### Step 4. The specimen, without load and under load

The load frame is the device `load` (kN). A block of several lines (`for`, `with`) is typed in the *Script* tab of
NICOS, or line by line in the command line (NICOS waits for the end of the block):

```
move(stage_x, 0, load, 0)
for i in range(4):
    with nexusfile_open('steel 0 kN'):
        count(t=60)
move(load, 10.75)
for i in range(4):
    with nexusfile_open('steel 10.75 kN'):
        count(t=60)
move(load, 0)
```

## 1. Your files

The files of proposal 1240 are in `data/odin/<year>/1240/raw`. The logbook below is read from the files themselves:
the state of the instrument during each measurement, and the force of the load frame (`load_kN`, written by the
frame in `entry/sample/applied_force`).

```
from odin_paths import TWIN_RUN_ROOT
PROPOSAL = "1240"
FOLDER = f"{TWIN_RUN_ROOT}/data/odin/{datetime.date.today().year}/{PROPOSAL}/raw"
rows = red.measurements(FOLDER)
if not rows:
    raise SystemExit("No file yet in " + FOLDER + ": measure first (part 0).")
for r in rows:
    print(f"{r['file']:22s} {r['kind']:10s} {r.get('title', '')[:22]:22s} t = {r.get('t_s', 0):5.0f} s  "
          f"{r.get('choppers')} δ = {r.get('wfm_delta_m')}  pinhole {r.get('pinhole_m')}  load {r.get('load_kN', '-')}")
```

## 2. Which file is what?

The cell picks the last dark and the last open beam, and for each force the last measurement of the specimen; only
the files measured with the beam of part 0 (WFM, δ = 0.30 m, pinhole 3 cm).

```
same = [r for r in rows if r.get("choppers") == "wfm" and r.get("wfm_delta_m") == 0.3 and r.get("pinhole_m") == 0.03]
path = lambda r: os.path.join(FOLDER, r["file"])
DARK = next((path(r) for r in reversed(same) if r["kind"] == "dark"), None)
OPEN = [path(r) for r in same if r["kind"] == "open beam"]          # all the open beams: added up
BY_LOAD = {}                                                         # all the counts of the specimen, by load
for r in same:
    if r["kind"] == "sample" and "load_kN" in r:
        BY_LOAD.setdefault(round(r["load_kN"], 2), []).append(path(r))
print("dark:", DARK and os.path.basename(DARK), "| open beam:", len(OPEN), "counts")
print("specimen:", {k: len(v) for k, v in sorted(BY_LOAD.items())}, "counts per load (kN)")
if not OPEN or 0.0 not in BY_LOAD or len(BY_LOAD) < 2:
    raise SystemExit("Needed: an open beam, the specimen at 0 kN and under load (part 0).")
LMAX = max(BY_LOAD)
```

## 3. The transmission around the edge

In a region of the specimen (here its middle, the narrowest part), for each wavelength bin of 0.01 Å:

$$T = \frac{(E - N)/Q_E}{(O - N)/Q_O}$$

$E$, $O$, $N$: the counts of the specimen, open-beam and dark files in the region ($N$ scaled to the duration of each
measurement), $Q$ the proton charge of each measurement (the number of neutrons produced is proportional to it).
Error bars: Poisson, propagated. Reading a file of 30 million neutrons takes about 20 s the first time.

```
REGION = "middle"
lam, T0, dT0 = strain.spectrum(BY_LOAD[0.0], OPEN, DARK, REGION)
lam, T1, dT1 = strain.spectrum(BY_LOAD[LMAX], OPEN, DARK, REGION)
fig, ax = plt.subplots(figsize=(9, 4))
ax.errorbar(lam, T0, dT0, fmt=".", ms=3, color="0.4", label="0 kN")
ax.errorbar(lam, T1, dT1, fmt=".", ms=3, color="tab:red", label=f"{LMAX:g} kN")
ax.set(xlabel="λ (Å)", ylabel="transmission", title=f"The {REGION}: the (110) edge of iron near 4.05 Å")
ax.legend(); ax.grid(alpha=0.3); plt.show()
```

## 4. Your model of the edge

The two curves look the same: the shift (about 0.005 Å) is far smaller than the width of the edge. It is found by
**fitting a model** to all the points of the edge. Build it with the model builder: choose the shape (try the three),
the range of the data, the start values, then *Fit*. Compare the reduced χ² (about 1: the model describes the data
within their error bars) and the uncertainty of $\lambda_\text{edge}$. Fit the reference first, then the loaded
specimen **with the same model and the same range** (why? question Q3).

```
b0 = mb.EdgeBuilder(lam, T0, dT0, expected=strain.EDGE, name="(111), 0 kN")
```

```
b1 = mb.EdgeBuilder(lam, T1, dT1, expected=strain.EDGE, name=f"(111), {LMAX:g} kN")
```

```
q.choice("Which shape of edge describes your data (reduced χ² close to 1, no structure in the residuals)?",
         ["The step smoothed by the resolution, on a sloping baseline.", "The sharp step.",
          "The step smoothed by the resolution, on a flat baseline."],
         answer=0, why={1: "A sharp step cannot follow the points of the edge: χ² far above 1.",
                        2: "Close, but the baseline is not flat (the other planes and absorption vary with λ): look at "
                           "the residuals far from the edge."},
         explanation="The edge is smoothed by the wavelength resolution (an error function of width ≈ 0.01–0.02 Å), "
                     "and the transmission varies slowly on either side.", hints=["Compare χ² in the history table."],
         title="Q2. The model")
```

```
q.choice("Why fit the reference and the loaded specimen with the same model and range?",
         ["The fitted position depends a little on the model and range; the same choices give the same bias, which "
          "cancels in the difference.", "To save time.", "Because the builder cannot change them."],
         answer=0, why={1: "It is about the result, not the time.", 2: "It can: try."},
         explanation="A change of model or range can move λ_edge by 0.001 Å or more: as much as the strain signal. "
                     "With the same choices the bias is the same and cancels.", hints=["What is the size of the shift?"],
         title="Q3. Same model, same range")
```

```
q.number("Your edge without load (part 4): λ0 =", value=4.163, tol=0.012, unit="Å",
         mistakes=[(2.082, "this is d; the edge is at 2d"), (4.054, "the (110) edge of ferritic steel; this one is austenitic")],
         hints=["The builder prints λ_edge after the fit."],
         explanation="About 4.163 Å: 2d₁₁₁ = 2a/√3 with a = 3.606 Å, the lattice parameter measured on this specimen at V20.",
         title="Q4. The reference")
```

## 5. The strain from your two fits

$\varepsilon = (\lambda_1 - \lambda_0)/\lambda_0$, and its uncertainty from those of the two edges (independent
measurements: added in quadrature). The button reads your last fits (fit again, then click again).

```
out_eps = w.Output()
def show_strain(_=None):
    out_eps.clear_output()
    with out_eps:
        if b0.lam_edge is None or b1.lam_edge is None:
            print("Fit both edges first (part 4)."); return
        l0, d0, l1, d1 = b0.lam_edge, b0.dlam_edge, b1.lam_edge, b1.dlam_edge
        eps, deps = (l1 - l0) / l0, np.hypot(d0, d1) / l0
        print(f"λ0 = {l0:.4f} ± {d0:.4f} Å,  λ1 = {l1:.4f} ± {d1:.4f} Å")
        print(f"ε = ({eps * 1e3:+.2f} ± {deps * 1e3:.2f}) × 10⁻³ in the {REGION} at {LMAX:g} kN "
              f"(stress {strain.stress_MPa(LMAX, REGION):.0f} MPa)")
button_eps = w.Button(description="Strain from my two fits", button_style="success", icon="calculator",
                      layout=w.Layout(width="auto"))
button_eps.on_click(show_strain)
display(w.VBox([button_eps, out_eps]))
```

```
q.number("Your strain in the middle at 10.75 kN (part 5), in units of 10⁻³, with its sign:", value=-0.88, tol=0.45,
         unit="× 10⁻³", mistakes=[(0.88, "the sign: the edge moved to a shorter wavelength")],
         hints=["Part 5 prints it."],
         explanation="Expected −ν σ/E = −0.29 × 594 / 195 000 = −0.88 × 10⁻³ (594 MPa on average in the middle region), "
                     "measured to about ± 0.3 × 10⁻³. V20: −0.76 ± 0.30 × 10⁻³.",
         title="Q5. The strain")
```

```
q.choice("Your uncertainty must be twice smaller. What do you change?",
         ["Count 4 times longer (both the reference and the loaded specimen).", "Count twice longer.",
          "Use bins of 0.001 Å.", "Fit a narrower range."],
         answer=0, why={1: "√2 only.", 2: "Narrower bins hold fewer neutrons each: same information.",
                        3: "Fewer points: a larger uncertainty."},
         explanation="Uncertainty ∝ 1/√N: 4 times the neutrons for half the error, on both measurements of the "
                     "difference.", hints=["1/√N"], title="Q6. Counting time")
```

## 6. All the regions, all the loads

Your method, applied everywhere: the model *smoothed step on a sloping baseline* (`strain.edge`, the same model as
the builder's) is fitted in the three regions of the specimen (middle, left and right ends) for every load you
measured. The map shows the strain at the largest load; the line, the strain against the stress $\sigma = F/A$ of
each region: elastic steel gives one line through zero, of slope $-\nu/E$.

```
E_GPA = 195.0
pts, res_max = [], {}
for kN, f in sorted(BY_LOAD.items()):
    if kN == 0:
        continue
    for r in strain.REGIONS:
        e, de = strain.strain(strain.edge(f, OPEN, DARK, r), strain.edge(BY_LOAD[0.0], OPEN, DARK, r))
        pts.append((strain.stress_MPa(kN, r), e, de, r))
        if kN == LMAX:
            res_max[r] = (e, de)
x, y, dy = (np.array([p[k] for p in pts]) for k in range(3))
a, da = strain.line_through_zero(x, y, dy)
fig, (ax1, ax2) = plt.subplots(1, 2, figsize=(13, 4.8))
fig.colorbar(strain.plot_map(ax1, strain.transmission_image(BY_LOAD[LMAX], OPEN), res_max), ax=ax1, label="10⁻³")
for r, c in (("middle", "tab:red"), ("left end", "tab:blue"), ("right end", "tab:cyan")):
    k = [i for i, p in enumerate(pts) if p[3] == r]
    ax2.errorbar(x[k], y[k] * 1e3, dy[k] * 1e3, fmt="o", color=c, capsize=3, label=r)
xs = np.array([0, x.max() * 1.08])
ax2.plot(xs, a * xs * 1e3, "k-", label="line through zero")
ax2.set(xlabel="stress σ (MPa)", ylabel="strain along the beam (10⁻³)"); ax2.grid(alpha=0.3); ax2.legend(fontsize=9)
plt.tight_layout(); plt.show()
print(f"slope −ν/E = ({a * 1e6:.2f} ± {da * 1e6:.2f}) × 10⁻⁶ per MPa  ->  ν = {-a * E_GPA * 1e3:.2f} ± {da * E_GPA * 1e3:.2f}")
```

```
q.number("Poisson's ratio from all your points (part 6):", value=0.29, tol=0.2,
         hints=["Part 6 prints ν."], explanation="ν ≈ 0.29 for this steel; with one load your uncertainty is about ± 0.1.",
         title="Q7. Poisson's ratio")
```

## 7. Investigate: a reference from the textbook?

Measuring the specimen without load takes beam time. Why not take $\lambda_0$ from the textbook: a type 304
stainless steel has $a$ ≈ 3.59 Å, so $\lambda_0 = 2a/\sqrt{3}$ = 4.145 Å? The cell computes the strain at the largest
load both ways.

```
TEXTBOOK = 2 * 3.59 / np.sqrt(3)
r1, r0 = strain.edge(BY_LOAD[LMAX], OPEN, DARK, "middle"), strain.edge(BY_LOAD[0.0], OPEN, DARK, "middle")
print(f"fitted edge without load: {r0['lam_edge']:.4f} Å   (textbook, a = 3.59 Å: {TEXTBOOK:.4f} Å)")
print(f"strain with the measured reference : {(r1['lam_edge'] - r0['lam_edge']) / r0['lam_edge'] * 1e3:+.2f} × 10⁻³")
print(f"strain with the textbook reference : {(r1['lam_edge'] - TEXTBOOK) / TEXTBOOK * 1e3:+.2f} × 10⁻³")
```

```
q.choice("Part 7: what does the textbook reference do to the strain?",
         ["It is off by several times the strain itself: the alloy (a = 3.59 to 3.61 Å for these steels) and the "
          "instrument shift the edge by far more than the load does; a measured reference cancels them.",
          "Nothing: both give the same strain.",
          "It improves it: the textbook value has no error bar."],
         answer=0, why={1: "Look at the two numbers of part 7.",
                        2: "It has no statistical error, but a systematic one as large as the signal."},
         explanation="The difference between the fitted unloaded edge and the textbook 4.145 Å (≈ 0.018 Å, 4 × 10⁻³ in "
                     "strain, five times the signal) is a systematic error. Real strain measurements need a stress-free reference of the same material, "
                     "measured with the same instrument: often the hardest part of the experiment.",
         hints=["Compare the two strains of part 7 with your uncertainty."], title="Q8. The reference, again")
```

## Your results

Your score on the questions of the notebook, and a report to download.

```
q.report()
```

## Submit your work

When you are done: save this notebook (*Save*), write what you thought of the exercise, then submit.

```
import submit
_ = submit.Submit("odin/exercises/steel_strain", "msc", quiz=q)
```

File: odin/exercises/steel_strain/ODIN_steel_strain.ipynb
# Where is a loaded steel part strained?

You are operating the ODIN imaging instrument at ESS. Behind this page, a simulation of the instrument produces your
measurements; the files are in the ESS NeXus format, and the wavelength of each neutron is computed with the official
ESS software.

**Your mission.** You are a trainee in the Neutron Solutions Team of ESS. The structures department of Fyrø Energy
Island comes back (after its steel plates): a stainless steel part of its wind turbines carries a large force: where, inside the steel, is the material strained, and by how much? A strain gauge glued on the surface only
tells what happens at the surface. Neutrons go through the steel, and the wavelength of a **Bragg edge** is set by the
distance between planes of atoms: if the load changes this distance by one part in ten thousand, the edge moves by one
part in ten thousand. Your job: measure a steel specimen in a load frame, without load and under load, deduce the
strain of its crystal lattice in its narrow middle and in its wide ends, and tell Fyrø whether the steel behaves
as designed (the last questions).

<img src="data:image/png;base64,[encoded data]" alt="The specimen in its load frame as the camera sees it (left); pulled along the force, the steel gets thinner across it, and the planes facing the beam move closer (middle); the Bragg edge of these planes moves to a shorter wavelength (right)." style="max-width: 100%; height: auto;">

*The specimen in its load frame as the camera sees it (left); pulled along the force, the steel gets thinner across it, and the planes facing the beam move closer (middle); the Bragg edge of these planes moves to a shorter wavelength (right).*

**The specimen is real.** In September 2018, a tensile specimen of austenitic stainless steel was measured exactly this
way at V20, the test beamline of ESS at the HZB research reactor in Berlin (R. Woracek *et al.*, Nucl. Instrum.
Methods A 839, 102, 2016), without load and under 600 MPa. Its data are public (ESS, scipp/ess-notebooks-data). The
twin uses that specimen: its shape, its steel, its load. V20 needed **25 and 48 hours** of measurement to see the
strain; you will see how long ODIN needs.

**What you will measure.** A Bragg edge is the wavelength beyond which a family of planes can no longer scatter the
neutrons: $\lambda_\text{edge} = 2d$, with $d$ the distance between the planes. At the edge the neutrons are scattered
straight back, so the planes that count are those **facing the beam**. Under load $d$ becomes $d\,(1+\varepsilon)$,
and the edge moves from $\lambda_0$ to $\lambda$:

$$\varepsilon = \frac{\lambda - \lambda_0}{\lambda_0}$$

$\varepsilon$ is the **strain** of the lattice along the beam: a number without unit, here about $10^{-3}$.

**Questions along the page** check each step: answer in the box, then click *Check*. A wrong answer is explained;
after a try you can also show the answer. Your answers are kept.

```
import sys, os, json, warnings
warnings.filterwarnings("ignore")
sys.path[:0] = [os.path.abspath("../../.."), os.path.abspath("../..")]     # twin/ and twin/odin/
import numpy as np
import matplotlib.pyplot as plt
import ipywidgets as w
from IPython.display import display, clear_output
from odin_virtual import VirtualOdin
import odin_viz as viz, odin_strain as strain
import sample_library as sl
from page_output import into
import web_user
web_user.sign_in()            # the online version: the anonymous student of the start page (nothing to do in the app;
                              # with pre-heated kernels the modules above are loaded before the student arrives)
import quiz
q = quiz.Quiz("odin_steel_bsc")          # the questions, along the page

SAMPLE = "steel_tensile"
odin = VirtualOdin(session=os.environ.get("ODIN_SESSION", "student"))
odin.move(sample=SAMPLE)
F600 = 10.75                  # kN: 600 MPa in the narrowest section (6.4 mm × 2.8 mm)
```

## 0. Your specimen

A flat **tensile specimen** of austenitic stainless steel (type 304: iron with 19 % chromium and 11 % nickel; its
crystal is face-centered cubic), **2.8 mm thick**, held in a load frame that pulls it along $x$ (horizontal on the
camera) with a force $F$ that you choose. It is **9.8 mm wide**, narrowed in its middle to **6.4 mm** by two circular
arcs. The drawing shows it as the neutrons see it (left: the 14 mm field of view of the camera, dashed) and from above.

The same force crosses every section of the specimen. The **stress** is the force per unit of cross-section,
$\sigma = F / A$ (in MPa = N/mm²):

| Part | Width × thickness | Cross-section $A$ | Stress at 10.75 kN |
|---|---|---|---|
| middle (narrowest) | 6.4 mm × 2.8 mm | 17.9 mm² | 600 MPa |
| ends (wide) | 9.8 mm × 2.8 mm | 27.4 mm² | 392 MPa |

Below its elastic limit, steel comes back to its shape when the load is removed, and the strain is proportional to
the stress (Hooke's law): $\varepsilon_\text{load} = \sigma / E$ along the force, with $E$ ≈ 195 GPa for this steel.

```
spec = odin.sample_spec(SAMPLE)
smp_out = w.Output()
with into(smp_out):
    sl.draw("odin", spec, fig=plt.figure(figsize=(10, 4)))
    sl.show()
display(smp_out)
```

```
q.number("What is the stress in the narrowest section (6.4 mm × 2.8 mm) at 10.75 kN?", value=600, tol=10, unit="MPa",
         mistakes=[(392, "the stress in the wide ends (27.4 mm²); the middle has 17.9 mm²"),
                   (0.6, "in GPa (or kN/mm²); the answer is asked in MPa = N/mm²")],
         hints=["Stress = force / cross-section, with the force in N and the section in mm² to get MPa.",
                "10 750 N / (6.4 × 2.8) mm²."],
         explanation="σ = F/A = 10 750 N / 17.9 mm² = 600 MPa, the stress applied at V20.", title="Q1. The stress")
```

```
q.number("With E = 195 GPa, which strain **along the force** does Hooke's law give in the narrowest section at 600 MPa? "
         "(in units of 10⁻³)", value=3.08, tol=0.08, unit="× 10⁻³",
         mistakes=[(0.00308, "right, but the answer is asked in units of 10⁻³: 3.08"),
                   (-0.89, "the strain along the beam; along the force it is σ/E, positive")],
         hints=["ε = σ / E, with σ and E in the same unit.", "σ = 600 MPa and E = 195 000 MPa."],
         explanation="ε = σ/E = 600 / 195 000 = 3.08 × 10⁻³: the middle of the specimen gets 0.3 % longer.",
         title="Q2. Hooke's law")
```

## 1. Operate the instrument

Set the controls, then click *Count*: the detector image and the spectrum of arrival times fill up during the count,
as on the instrument. A strain of $10^{-3}$ moves the edge by only 0.004 Å, so you need many neutrons: **repeat** each
measurement of the specimen and of the open beam **4 times** (60 s each); the analysis adds up the repeated counts.

| Measurement | Shutter | Stage x (mm) | Load | Time (s) | Repeat |
|---|---|---|---|---|---|
| 1. dark | **closed** | 0 | 0 | 60 | 1 |
| 2. open beam | **open** | **500** | 0 | 60 | **4** |
| 3. reference | open | **0** | **0 kN** | 60 | **4** |
| 4. under load | open | 0 | **10.75 kN** (600 MPa) | 60 | **4** |

Why these settings:
- the **choppers** are in WFM mode (wavelength frame multiplication, discs 0.30 m apart) and the **pinhole** is
  3 cm wide for all the measurements: WFM gives the sharp edges a shift of $10^{-3}$ needs, and the beam must be the
  same for all the measurements, so these settings are fixed here;
- **stage x = 500 mm** moves the specimen (with its load frame) aside, out of the field of view: the open beam;
- the **reference at 0 kN** is measured on the specimen itself, in the same position: the strain is the *change* of
  the edge, and everything else must stay the same;
- each count lasts as long as on the instrument, plus the time to compute it (about a minute): the 13 counts take
  about 25 minutes. Meanwhile, read the next parts.

```
st = odin.status()
shut = w.ToggleButtons(options=[("closed", "closed"), ("open", "open")], value=st["shutter"], description="Shutter")
stage = w.BoundedFloatText(value=st["stage_x"] * 1000, min=-500, max=500, step=1, description="Stage x (mm)")
load = w.Dropdown(options=[("0 kN (no load)", 0.0), ("5.38 kN (300 MPa in the middle)", 5.38),
                           ("10.75 kN (600 MPa in the middle)", F600)], value=0.0, description="Load",
                  layout=w.Layout(width="420px"))
ttime = w.Dropdown(options=[30, 60], value=60, description="Time (s)")
title = w.Text(value="", placeholder="e.g. steel 0 kN", description="Title")
button = w.Button(description="Count", button_style="primary", icon="play", layout=w.Layout(width="auto"))
out = w.Output()

def do_count(_):
    button.disabled = True
    with out:
        clear_output()
        try:
            odin.move(choppers="wfm", wfm_delta=0.30, pinhole=0.03, diffuser="in", shutter=shut.value,
                      stage_x=stage.value / 1000, sample=SAMPLE, load=float(load.value))
            live = viz.LiveCount()                  # the image and the spectrum fill up during the count
            f = odin.count(ttime.value, title=title.value or default_title(), progress=live.update)
            live.done(f)
        except Exception as e:
            print("Error:", e)
    button.disabled = False
    refresh_list()

def default_title():
    if shut.value == "closed":
        return "dark"
    return "open beam" if abs(stage.value) > 20 else f"steel {load.value:g} kN"

button.on_click(do_count)
display(w.VBox([shut, stage, load, ttime, title, button, out]))
```

## 2. Your measurements

Each count produces a numbered file, as on the real instrument. The table recalls the state of the instrument during
each measurement (your logbook), and how the analysis groups them: the open beams together, and the counts of the
specimen at each load together.

```
listing = w.Output()

def measurements():
    ms = []
    if os.path.isfile(odin.log_file):
        for l in open(odin.log_file, encoding="utf-8"):
            e = json.loads(l)
            if e["action"] == "count" and e["details"].get("file"):
                d = e["details"]; s = d["state"]
                kind = "dark" if s["shutter"] == "closed" else ("open beam" if abs(s["stage_x"]) > 0.02 else "specimen")
                if s.get("sample") != SAMPLE or not (s["choppers"] == "wfm" and abs(s["wfm_delta"] - 0.30) < 1e-6):
                    continue
                ms.append(dict(file=d["file"], path=os.path.join(odin.folder, d["file"]), title=d["title"], t=d["t"],
                               kind=kind, load=round(float(s.get("load") or 0), 2), counts=d["n_counts"]))
    return ms

def groups():
    ms = measurements()
    dark = [m["path"] for m in ms if m["kind"] == "dark"][-1:]
    ob = [m["path"] for m in ms if m["kind"] == "open beam"]
    by_load = {}
    for m in ms:
        if m["kind"] == "specimen":
            by_load.setdefault(m["load"], []).append(m["path"])
    return (dark[0] if dark else None), ob, by_load

def refresh_list():
    ms = measurements()
    with into(listing):
        if not ms:
            print("No measurement yet.")
        for m in ms:
            print(f"{m['file']}  {m['title'] or '(no title)':16s} {m['kind']:10s} t = {m['t']:3g} s  load = {m['load']:5g} kN"
                  f"  -> {m['counts']:,} counts")
        dk, ob, by = groups()
        if ms:
            print(f"\nanalysis: dark {'yes' if dk else 'no'}; open beam: {len(ob)} counts; specimen: "
                  + ", ".join(f"{k:g} kN × {len(v)}" for k, v in sorted(by.items())))

refresh_list()
display(listing)
```

## 3. The edge, without and with load

For each wavelength, the transmission of a region of the specimen is

$$T = \frac{E - N}{O - N}$$

with $E$, $O$ and $N$ the counts of the specimen, open-beam and dark runs in that region (all the repeated counts
added; the dark is scaled to the duration of each measurement, and each measurement is divided by the proton charge
received by the target).

*Fit the edge* draws the transmission of a region without load and under the largest load, around the last Bragg edge
of this steel, that of the (111) planes, near 4.16 Å. The edge is not a sharp step: the wavelength resolution of the
instrument smooths it over about 0.02 Å. Its position is found by **fitting** a smoothed step to all the points of
the edge: this is how a shift ten times smaller than the width of the edge can be measured. The first time a file is
used, reading its millions of neutrons takes about 20 s.

```
region = w.Dropdown(options=list(strain.REGIONS), value="middle", description="Region", layout=w.Layout(width="420px"))
button_fit = w.Button(description="Fit the edge", button_style="success", icon="chart-line", layout=w.Layout(width="auto"))
out_fit = w.Output()

def chosen():
    dk, ob, by = groups()
    loads = sorted(k for k in by if k > 0)
    if not (ob and 0.0 in by and loads):
        raise ValueError("Measure first: open beams, the specimen without load (0 kN) and under load (part 1).")
    return dk, ob, by, loads[-1]

def fit_edge(_):
    button_fit.disabled = True
    with out_fit:
        clear_output()
        try:
            dk, ob, by, kN = chosen()
            print("Reading the files and fitting...")
            a, b = strain.edge(by[kN], ob, dk, region.value), strain.edge(by[0.0], ob, dk, region.value)
            e, de = strain.strain(a, b)
            clear_output()
            fig, ax = plt.subplots(figsize=(8.5, 4.6))
            strain.plot_edges(ax, a, b, kN, region.value)
            plt.tight_layout(); plt.show()
            print(f"{region.value}, {kN:g} kN ({len(by[kN])} counts; reference {len(by[0.0])} counts): "
                  f"stress = {strain.stress_MPa(kN, region.value):.0f} MPa")
            print(f"  edge without load: {b['lam_edge']:.4f} ± {b['dlam_edge']:.4f} Å")
            print(f"  edge under load  : {a['lam_edge']:.4f} ± {a['dlam_edge']:.4f} Å")
            print(f"  strain along the beam: ε = ({a['lam_edge']:.4f} − {b['lam_edge']:.4f}) / {b['lam_edge']:.4f} "
                  f"= ({e * 1e4:+.1f} ± {de * 1e4:.1f}) × 10⁻⁴")
            if dk is None:
                print("Note: no dark run, the background is not subtracted.")
        except Exception as err:
            clear_output()
            print("Not possible yet:", err)
    button_fit.disabled = False

button_fit.on_click(fit_edge)
display(w.VBox([region, button_fit, out_fit]))
```

```
q.number("At which wavelength is the (111) edge of the specimen **without load** (part 3, middle)?",
         value=4.163, tol=0.012, unit="Å",
         mistakes=[(4.054, "the (110) edge of ferritic steel (α-iron); this steel is austenitic (fcc)"),
                   (2.082, "the distance d between the planes; the edge is at λ = 2d"),
                   (3.606, "the lattice parameter a; the (111) edge is at 2a/√3")],
         hints=["Part 3 prints it after the fit: 'edge without load'.", "It is between 4.15 and 4.18 Å."],
         explanation="The (111) planes of this steel are d = a/√3 = 3.606/1.732 = 2.082 Å apart, so the edge is at "
                     "2d = 4.164 Å (the value measured on the real specimen at V20).", title="Q3. The edge without load")
```

```
q.choice("Why measure the specimen **without load** rather than use the textbook value of the edge?",
         ["The strain is a difference of 10⁻⁴: the alloy and the instrument shift the edge by as much or more, the same "
          "way in both measurements, so the difference removes it.",
          "The textbook value is for 0 K.",
          "To subtract the background of the detector.",
          "It is not needed: the textbook value would give the same strain."],
         answer=0, why={1: "Thermal expansion matters, but it is one of several shifts; what removes them all?",
                        2: "The background is removed by the dark run.",
                        3: "The lattice parameter of a stainless steel depends on its exact composition (3.59–3.61 Å): "
                           "that is 10 times the strain."},
         explanation="Austenitic steels have lattice parameters from 3.59 to 3.61 Å depending on their alloying, and the "
                     "shape of the neutron pulses shifts the fitted position: shifts far larger than the strain, but "
                     "identical with and without load. The difference removes them.",
         hints=["How well is the lattice parameter of 'a stainless steel' known?"], title="Q4. The reference")
```

```
q.choice("The edge is about 0.02 Å wide and moves by 0.004 Å. How can such a small shift be measured?",
         ["A smoothed step is fitted to all the points of the edge: its position is known far better than its "
          "width, the better the more neutrons are counted.",
          "It cannot: a shift smaller than the width is not measurable.",
          "By using wavelength bins of 0.0001 Å.",
          "By reading the highest point of the edge."],
         answer=0, why={1: "You have just done it: look at the uncertainties of part 3.",
                        2: "Narrower bins hold fewer neutrons each: the noise grows, the information is the same.",
                        3: "A single point is noisy; the fit uses all of them."},
         explanation="The position of a known shape is found with a precision of about its width divided by the "
                     "square root of the number of neutrons that draw it.",
         hints=["How many points of the spectrum does the fit use?",
                "The mean of N values is known √N times better than one value."],
         title="Q5. Smaller than the resolution")
```

**Reading the result.** The edge under load is at a *shorter* wavelength: the strain along the beam is **negative**,
although the specimen is pulled. Pulled along the force, the steel gets longer, and thinner across it: this is the
Poisson effect, $\varepsilon_\text{across} = -\nu\,\varepsilon_\text{load}$, with $\nu$ (Poisson's ratio) about 0.3
for steel. The beam crosses the specimen *across* the force: the planes facing the beam move closer.

## 4. The strain map

*Map the strain* fits the edge in the three regions of the specimen (its middle and its two ends), without load and
under the largest load, and colors each region by its strain along the beam.

```
button_map = w.Button(description="Map the strain", button_style="success", icon="th", layout=w.Layout(width="auto"))
out_map = w.Output()

def strains_of(files, ref, ob, dk):
    return {r: strain.strain(strain.edge(files, ob, dk, r), strain.edge(ref, ob, dk, r)) for r in strain.REGIONS}

def do_map(_):
    button_map.disabled = True
    with out_map:
        clear_output()
        try:
            dk, ob, by, kN = chosen()
            print("Reading the files and fitting the three regions...")
            res = strains_of(by[kN], by[0.0], ob, dk)
            clear_output()
            fig, ax = plt.subplots(figsize=(7.4, 5.2))
            fig.colorbar(strain.plot_map(ax, strain.transmission_image(by[kN], ob), res), ax=ax,
                         label="strain along the beam (10⁻³)")
            ax.set_title(f"Strain along the beam at {kN:g} kN (10⁻³)")
            plt.tight_layout(); plt.show()
            for r, (e, de) in res.items():
                print(f"{r:10s} stress {strain.stress_MPa(kN, r):4.0f} MPa   strain ({e * 1e4:+.1f} ± {de * 1e4:.1f}) × 10⁻⁴")
        except Exception as err:
            clear_output()
            print("Not possible yet:", err)
    button_map.disabled = False

button_map.on_click(do_map)
display(w.VBox([button_map, out_map]))
```

```
q.choice("The transmission measurement gives the strain of the lattice in one direction only. Which one?",
         ["Along the beam: at the edge the neutrons are scattered straight back, by the planes facing the beam.",
          "Along the force: this is where the steel is stretched.",
          "The average over all directions.",
          "Along the width of the specimen (vertical, across the beam)."],
         answer=0, why={1: "The planes that set the edge are those facing the beam (back-scattering, λ = 2d): their "
                           "distance is measured along the beam, not along the force.",
                        2: "At the edge only one orientation of the planes scatters: the one facing the beam.",
                        3: "The planes that set the edge face the beam: their distance is measured along the beam."},
         explanation="λ_edge = 2d is Bragg's law for θ = 90°: back-scattering by the planes perpendicular to the beam. "
                     "The edge gives their distance, so the strain along the beam, across the thickness.",
         hints=["Bragg's law λ = 2d sin θ: which θ gives the largest λ, the edge?",
                "θ = 90°: the neutron comes straight back. How are the planes oriented with respect to the beam?"],
         title="Q6. Which strain?")
```

```
q.number("Which strain **along the beam** did you measure in the middle at 10.75 kN (part 3 or 4)? (in units of 10⁻⁴, "
         "with its sign)", value=-8.8, tol=4.5, unit="× 10⁻⁴",
         mistakes=[(8.8, "the sign: the edge moved to a shorter wavelength, so the strain is negative"),
                   (30.8, "the strain along the force (Q2); the measurement gives the strain along the beam")],
         hints=["Part 3 prints it for the middle.", "It is negative, about −9 × 10⁻⁴."],
         explanation="Expected −ν σ/E = −0.29 × 594 / 195 000 = −8.8 × 10⁻⁴ in the middle region (594 MPa on average). "
                     "With 4 × 60 s per measurement your value has an uncertainty of about ± 3 × 10⁻⁴: yours is right "
                     "if it agrees within about twice this uncertainty. V20 measured −7.6 ± 3.0 × 10⁻⁴.",
         title="Q7. Your measurement")
```

```
q.number("V20 needed 25 + 48 hours of measurement for an uncertainty of ± 3 × 10⁻⁴; you needed 8 minutes (4 × 60 s at "
         "each load). How many times faster is ODIN here?", value=550, tol=60,
         hints=["73 hours in minutes, divided by 8."],
         explanation="73 h = 4380 min, / 8 min ≈ 550. V20 imitated the ESS pulse on a research reactor, keeping only "
                     "about 4 % of its neutrons (2.86 ms every 71 ms); ODIN gets the full pulses of the spallation "
                     "source of ESS (here at its design power of 5 MW): hundreds of times more neutrons, with the same "
                     "WFM resolution.", title="Q8. ODIN and V20")
```

```
q.choice("You want error bars on the strain **twice** smaller. How long should each measurement be?",
         ["4 times longer", "twice longer", "1.5 times longer", "the same, with narrower wavelength bins"],
         answer=0, why={1: "Twice the neutrons give errors √2 = 1.4 times smaller, not 2.",
                        2: "1.5 times the neutrons give errors 1.2 times smaller.",
                        3: "Fewer neutrons per bin: the same information."},
         explanation="Counting statistics: the uncertainty goes as 1/√N. Twice smaller needs 4 times the neutrons.",
         hints=["N counts have an uncertainty √N.", "1/√N twice smaller: N how many times larger?"],
         title="Q9. Counting time")
```

**A map with three regions only?** A region needs several mm² and many neutrons for a shift of $10^{-4}$. Real
strain maps have pixels well below a millimeter: they take hours of beam time per load. The principle is the same.

**Limits of the twin.** Each thin slice of the specimen has one uniform stress, $F/A$: in the real specimen the stress
changes progressively where the section changes, and is larger near the edges of the arcs (stress concentration).
The real specimen also has a texture (its grains are not oriented at random), which changes the heights of the edges,
not their positions.

## 5. Strain against stress

*Strain against stress* uses **all** your measurements under load and the three regions: each gives one point, the
strain along the beam against the stress $\sigma = F/A$ of the region. If the steel is elastic, all the points are on
one straight line through zero, of slope $-\nu / E$.

```
button_line = w.Button(description="Strain against stress", button_style="success", icon="chart-line", layout=w.Layout(width="auto"))
out_line = w.Output()
E_GPA = 195.0

def do_line(_):
    button_line.disabled = True
    with out_line:
        clear_output()
        try:
            dk, ob, by, _ = chosen()
            loads = sorted(k for k in by if k > 0)
            print(f"Reading the files and fitting ({len(loads)} loads, three regions)...")
            pts = []
            for kN in loads:
                for r, (e, de) in strains_of(by[kN], by[0.0], ob, dk).items():
                    pts.append((strain.stress_MPa(kN, r), e, de, r, kN))
            x, y, dy = (np.array([p[k] for p in pts]) for k in range(3))
            a, da = strain.line_through_zero(x, y, dy)
            nu, dnu = -a * E_GPA * 1e3, da * E_GPA * 1e3
            clear_output()
            fig, ax = plt.subplots(figsize=(8, 4.8))
            for r, c, mk in (("middle", "tab:red", "o"), ("left end", "tab:blue", "<"), ("right end", "tab:blue", ">")):
                k = [i for i, p in enumerate(pts) if p[3] == r]
                ax.errorbar(x[k], y[k] * 1e4, yerr=dy[k] * 1e4, fmt=mk, color=c, capsize=3, label=r)
            xs = np.array([0, max(x) * 1.08])
            ax.plot(xs, a * xs * 1e4, "k-", lw=1.2, label=f"line through zero: slope ({a * 1e6:.2f} ± {da * 1e6:.2f}) × 10⁻⁶ per MPa")
            ax.plot(0, 0, "ks", ms=5)
            ax.set(xlabel="stress σ = F / A (MPa)", ylabel="strain along the beam (10⁻⁴)", title="Strain against stress")
            ax.grid(alpha=0.3); ax.legend(fontsize=9)
            plt.tight_layout(); plt.show()
            print(f"slope = −ν / E = ({a * 1e6:.2f} ± {da * 1e6:.2f}) × 10⁻⁶ per MPa")
            print(f"with E = {E_GPA:.0f} GPa = {E_GPA * 1e3:.0f} MPa:  ν = −slope × E = {nu:.2f} ± {dnu:.2f}")
        except Exception as err:
            clear_output()
            print("Not possible yet:", err)
    button_line.disabled = False

button_line.on_click(do_line)
display(w.VBox([button_line, out_line]))
```

```
q.number("Which Poisson's ratio ν do your measurements give (part 5)?", value=0.29, tol=0.2,
         mistakes=[(-0.29, "the sign: ν = −slope × E is positive")],
         hints=["Part 5 prints it: ν = −slope × E.", "For steel it is close to 0.3; your uncertainty is large."],
         explanation="ν ≈ 0.29 for this steel. With one load and three regions your value is uncertain by about ± 0.1: "
                     "more loads and longer counts would tighten it.", title="Q10. Poisson's ratio")
```

```
q.choice("**Your verdict for Fyrø.** What do your measurements show?",
         ["Under 600 MPa the lattice contracts across the specimen by about 10⁻³ in the middle, less in the wide ends: "
          "the strain follows the stress, as elasticity predicts with ν ≈ 0.3.",
          "The middle has yielded: its strain is larger than that of the ends.",
          "The strain is the same everywhere: the force is the same in every section.",
          "Nothing: the shifts are within the error bars."],
         answer=0, why={1: "A larger strain is what elasticity predicts for a smaller cross-section (a larger stress).",
                        2: "The force is the same, but not the stress: the middle has a smaller cross-section.",
                        3: "In the middle the shift is about 3 times its uncertainty: detected, as at V20."},
         explanation="The strain is proportional to the stress, the same law in the middle and in the ends: the "
                     "signature of elastic behavior, as found at V20 (−7.6 ± 3.0 × 10⁻⁴ for −8.6 × 10⁻⁴ expected).",
         hints=["Look at part 5: are the points on one line through zero?",
                "Same force, different cross-sections: how do the stresses compare?"],
         title="Q11. The verdict")
```

## 6. Your results

Your score on the questions of the page, and a report to download.

```
q.report()
```

### For X-ray experts (optional)

You know X-ray imaging or diffraction: these questions compare it with what you just did with neutrons, with numbers.
They count in your score like the others. Values used: neutrons at 1.8 Å (NCrystal, as in the twin), X-rays from the
NIST tables (XCOM).

```
q.number("The (111) edge of the specimen is at 4.163 Å (part 3), so d₁₁₁ = 2.0815 Å. At which angle 2θ would a laboratory "
         "X-ray diffractometer (Cu Kα, 1.5406 Å) see the same (111) reflection (°)?",
         value=43.44, tol=0.05, unit="°",
         mistakes=[(21.72, "that is θ; the diffractometer reads 2θ"),
                   (68.6, "λ = 2d sin θ with d = 2.0815 Å, not d = 4.163 Å (the edge is at λ = 2d)")],
         hints=["Bragg's law: λ = 2 d sin θ.", "θ = arcsin(1.5406 / (2 × 2.0815))."],
         explanation="sin θ = 1.5406 / 4.163 = 0.370, θ = 21.72°, 2θ = 43.44°. The Bragg edge is the same Bragg law "
                     "at its limit, 2θ = 180°: λ_edge = 2d. Above it, no angle satisfies the law for these planes and "
                     "they stop scattering: the transmission jumps.", title="X1. The edge and the diffractometer")
q.choice("Why measure the strain of this 2.8 mm steel specimen with neutrons rather than with a laboratory "
         "diffractometer (Cu Kα, 8 keV)?",
         ["Cu Kα X-rays enter steel by a few micrometers only (μ ≈ 2400 cm⁻¹): they see the surface. Neutrons cross the "
          "whole specimen (Σ ≈ 1.1 to 1.4 cm⁻¹ from 1.8 to 4 Å: about 70 % transmitted through 2.8 mm) and give the "
          "strain through its thickness.",
          "X-rays cannot be diffracted by steel.",
          "Neutrons have a better wavelength resolution than any X-ray diffractometer.",
          "X-rays would deform the specimen."],
         answer=0, why={1: "They are: steel is studied with X-rays every day, at its surface.",
                        2: "A laboratory diffractometer resolves d to 10⁻⁴ or better; the reason is the depth.",
                        3: "X-rays do not deform steel."},
         explanation="Attenuation lengths: in iron, Cu Kα 8 keV about 4 µm, synchrotron 80 keV about 2 mm; neutrons in "
                     "this steel 7 to 9 mm. Only high-energy synchrotron X-rays and neutrons see the bulk; neutrons do it "
                     "with a large field of view at once (here 14 mm × 14 mm in one exposure).",
         title="X2. Surface or bulk")
q.choice("Your strain map gives one value per pixel. What exactly is it, compared with a diffraction measurement (X-rays "
         "or neutrons) in a small gauge volume?",
         ["An average along the whole path of the beam through the specimen, for the planes perpendicular to the beam "
          "only; a diffraction gauge volume gives the strain at one point, in the direction of its scattering vector.",
          "The strain at the surface facing the camera.",
          "The strain in the middle of the thickness only.",
          "The full strain tensor at each point."],
         answer=0, why={1: "Transmission sees every layer the beam crosses, not only the surface.",
                        2: "All the thickness counts, not the middle only.",
                        3: "One direction only (along the beam); the tensor needs other directions, hence rotations "
                           "(strain tomography) or diffraction."},
         explanation="Bragg-edge imaging trades the point-by-point gauge volume for a full 2D map in one measurement, "
                     "averaged along the beam. For a plate pulled in its plane, as here, that average is what matters; "
                     "for a strain that varies through the thickness, diffraction or strain tomography is needed.",
         title="X3. What a pixel measures")
```

## 7. Submit your work

When you are done, tell what you thought of the exercise and submit your work.

```
import submit
_ = submit.Submit("odin/exercises/steel_strain", "bsc", quiz=q)
```
